Repository: youmay0729/damage_mechanism_search

# Damage Mechanisms Finder (Next.js)

## Quick start

```bash
cd dm-app
npm run dev
```

Then open `http://localhost:3000`.

## Data source

This app reads `../damage_mechanisms.normalized.json` at runtime on the server. Ensure the file exists next to the project root as generated earlier.

## How it works
- Home page provides a form to enter temperature (°C), select material category, and optional grade.
- Submitting navigates to `/results` where the dataset is filtered by:
  - Temperature within each record's `temperature_range_celsius` min/max if present
  - Matching `affected_materials.category` (case-insensitive)
  - Matching an exact `grades` name if provided

## Scripts
- `npm run dev`: Start dev server
- `npm run build`: Build for production
- `npm start`: Run production server

File: public/damage_mechanisms.json (part 1 of 3)
[
  {
    "id": "graphitization",
    "name_ko": "흑연화",
    "name_en": "Graphitization",
    "api_571_section": "4.2.8",
    "summary": "탄소강 및 저합금강이 고온에 장기간 노출될 때 강 내부의 탄화물(카바이드)이 분해되어 흑연을 형성, 재료가 취약해지는 현상.",
    "description": "흑연화는 주로 탄소강 및 C-0.5Mo강과 같은 저합금강에서 발생하며, 약 427℃ ~ 593℃ 온도 범위에 장시간 노출될 때 일어납니다. 강재의 강도를 유지시켜주는 탄화물 조직이 불안정한 흑연 입자로 분해되면서 인장강도, 경도와 크리프 저항성이 크게 감소하고 취성 파괴의 위험이 높아집니다. 특히 용접 열영향부(HAZ)에서 우선적으로 발생할 수 있습니다.",
    "//--- 앱 필터링 로직에 사용될 핵심 데이터 ---//": "",
    "affected_materials": [
      {
        "category": "CS",
        "grades": [
          "Carbon Steel"
        ]
      },
      {
        "category": "LOW_ALLOY",
        "grades": [
          "C-0.5Mo"
        ]
      }
    ],
    "temperature_range_celsius": {
      "min": 427,
      "max": 593
    },
    "damage_morphology": [
      "CRACKING",
      "MICROSTRUCTURAL_CHANGE"
    ],
    "crack_features": [
      "BRITTLE_FRACTURE",
      "INTERGRANULAR"
    ],
    "//--- 상세 정보 표시용 데이터 ---//": "",
    "critical_factors": [
      "온도: 427℃ ~ 593℃ 사이의 특정 온도에 장기 노출",
      "노출 시간: 수만 시간 이상의 장시간 노출 시 발생",
      "재질: Carbon Steel, 특히 C-0.5Mo 강재가 민감함",
      "용접부: 용접 열영향부(HAZ)는 흑연화가 가속화되는 경향이 있음"
    ],
    "prevention_mitigation": [
      "재질 선정: 크롬(Cr)이 함유된 합금강(e.g., 1.25Cr-0.5Mo) 사용 시 흑연화 저항성이 크게 향상됨",
      "운전 온도 관리: 해당 온도 범위에서의 장시간 운전을 피함"
    ],
    "inspection_methods": [
      "In-situ Metallography (현장 조직 검사, Replica)",
      "Hardness Testing (경도 측정)",
      "Advanced UT (초음파 감쇠 측정)"
    ],
    "image_url": ""
  },
  {
    "id": "softening",
    "name_ko": "연화 (구상화)",
    "name_en": "Softening (Spheroidization)",
    "api_571_section": "4.2.14",
    "summary": "탄소강 및 저합금강이 고온에 장기간 노출될 때 강 내부의 탄화물(카바이드)이 구상화되어 강도와 크리프 저항성이 감소하는 현상.",
    "description": "연화는 강재가 오스테나이트 변태 온도 이하의 고온(약 454℃ 이상)에 장기간 노출될 때 발생합니다. 강도에 기여하는 층상 구조의 펄라이트 조직 내 시멘타이트(탄화물)가 분해되어 안정적인 구형(球形) 입자로 뭉치게 됩니다. 이 과정(구상화)을 통해 재료의 경도와 인장 강도가 감소하며, 특히 크리프 특성이 크게 저하될 수 있습니다.",
    "//--- 앱 필터링 로직에 사용될 핵심 데이터 ---//": "",
    "affected_materials": [
      {
        "category": "CS",
        "grades": [
          "Carbon Steel"
        ]
      },
      {
        "category": "LOW_ALLOY",
        "grades": [
          "C-0.5Mo",
          "1Cr-0.5Mo",
          "1.25Cr-0.5Mo",
          "2.25Cr-1Mo",
          "3Cr-1Mo",
          "5Cr-0.5Mo",
          "9Cr-1Mo"
        ]
      }
    ],
    "temperature_range_celsius": {
      "min": 454,
      "max": 760
    },
    "damage_morphology": [
      "MICROSTRUCTURAL_CHANGE",
      "LOSS_OF_STRENGTH"
    ],
    "crack_features": [],
    "//--- 상세 정보 표시용 데이터 ---//": "",
    "critical_factors": [
      "온도 및 노출 시간: 고온에서 장시간 노출될수록 구상화가 심화됨",
      "재질: 탄소강 및 크롬-몰리브덴(Cr-Mo) 저합금강에서 주로 발생",
      "초기 미세조직: 초기 조직 상태에 따라 연화 속도가 달라질 수 있음"
    ],
    "prevention_mitigation": [
      "적절한 재질 선정",
      "설계 온도를 초과하는 과열 운전 방지",
      "필요 시, 정상화(Normalizing) 열처리를 통해 조직을 복원할 수 있으나 제한적임"
    ],
    "inspection_methods": [
      "In-situ Metallography (현장 조직 검사, Replica)",
      "Hardness Testing (경도 측정)"
    ],
    "image_url": ""
  },
  {
    "id": "temper_embrittlement",
    "name_ko": "템퍼 취성",
    "name_en": "Temper Embrittlement",
    "api_571_section": "4.2.15",
    "summary": "저합금강이 특정 온도 범위에 노출될 때 불순물 원소가 결정립계에 석출되어 재료의 충격 인성이 감소하고 취약해지는 현상.",
    "description": "템퍼 취성은 주로 2.25Cr-1Mo와 같은 크롬-몰리브덴 저합금강에서 발생합니다. 약 343℃ ~ 577℃의 취화 온도 범위에 장기간 노출되거나, 이 온도 범위를 천천히 냉각하며 통과할 때 강재에 미량 포함된 불순물(망간, 규소, 인, 주석, 안티몬, 비소 등)이 결정립계로 이동하여 석출되면서 발생합니다. 이로 인해 상온에서의 충격 인성이 크게 저하되어 낮은 응력에서도 취성 파괴가 발생할 수 있습니다. 템퍼링 열처리 과정에서 발생할 수 있어 '템퍼 취성'이라고 부릅니다.",
    "//--- 앱 필터링 로직에 사용될 핵심 데이터 ---//": "",
    "affected_materials": [
      {
        "category": "LOW_ALLOY",
        "grades": [
          "1.25Cr-0.5Mo",
          "2.25Cr-1Mo",
          "3Cr-1Mo",
          "5Cr-0.5Mo"
        ]
      }
    ],
    "temperature_range_celsius": {
      "min": 343,
      "max": 577
    },
    "damage_morphology": [
      "MICROSTRUCTURAL_CHANGE",
      "LOSS_OF_TOUGHNESS"
    ],
    "crack_features": [
      "BRITTLE_FRACTURE",
      "INTERGRANULAR"
    ],
    "//--- 상세 정보 표시용 데이터 ---//": "",
    "critical_factors": [
      "온도: 343℃ ~ 577℃의 취화 온도 범위에 노출",
      "재질: 2.25Cr-1Mo, 3Cr-1Mo 등 Cr-Mo 강재가 민감함",
      "불순물 농도: 강재 내 불순물(P, Sn, Sb, As) 함량이 높을수록 심화됨",
      "열처리 이력: 용접 후 열처리(PWHT) 시 냉각 속도가 느릴 경우 발생 가능"
    ],
    "prevention_mitigation": [
      "재질 선정: 불순물 함량이 낮은 고순도 강재 사용 (J-factor, X-bar 값 관리)",
      "열처리 관리: 취화 온도 범위를 빠르게 냉각",
      "탈취화 열처리: 약 620℃ 이상으로 재가열 후 급랭하여 취성을 회복시킬 수 있음"
    ],
    "inspection_methods": [
      "Impact Testing (Charpy V-Notch, 충격 시험)"
    ],
    "image_url": ""
  },
  {
    "id": "strain_aging",
    "name_ko": "변형 시효 취성",
    "name_en": "Strain Aging",
    "api_571_section": "5.1.2.5",
    "summary": "탄소강이 냉간 가공(소성 변형) 후 특정 온도에 노출될 때, 시간 경과에 따라 강도는 증가하고 인성과 연성은 감소하는 현상.",
    "description": "변형 시효는 주로 탄소강에서 발생하며, 재료가 소성 변형(Strain)을 겪은 후 시효(Aging) 온도 범위(약 204℃ ~ 371℃)에 노출될 때 일어납니다. 변형으로 인해 움직이게 된 강재 내부의 침입형 원자(질소, 탄소)들이 전위(Dislocation)를 고착시켜 강도는 증가시키지만, 반대로 재료의 연성과 충격 인성을 크게 감소시킵니다. 이로 인해 상온 또는 그 이하의 온도에서 예기치 않은 취성 파괴가 발생할 수 있습니다.",
    "//--- 앱 필터링 로직에 사용될 핵심 데이터 ---//": "",
    "affected_materials": [
      {
        "category": "CS",
        "grades": [
          "Carbon Steel",
          "Carbon Steel (older non-killed grades)"
        ]
      },
      {
        "category": "LOW_ALLOY",
        "grades": [
          "Low Alloy Steels",
          "C-0.5Mo"
        ]
      }
    ],
    "temperature_range_celsius": {
      "min": 204,
      "max": 371
    },
    "damage_morphology": [
      "LOSS_OF_TOUGHNESS",
      "LOSS_OF_DUCTILITY"
    ],
    "crack_features": [
      "BRITTLE_FRACTURE"
    ],
    "//--- 상세 정보 표시용 데이터 ---//": "",
    "critical_factors": [
      "소성 변형 (냉간 가공) 이력",
      "시효 온도(Aging Temperature)에 노출",
      "재질 내 질소(N) 및 탄소(C) 함량: 특히 유효 질소(Free Nitrogen) 함량이 중요",
      "실제로는 100℃ 부근의 낮은 온도에서도 장시간 노출 시 천천히 진행될 수 있음"
    ],
    "prevention_mitigation": [
      "재질 선정: 질소를 고정시키는 알루미늄(Al)으로 탈산 처리된 강재(Fully-Killed Steel) 사용",
      "과도한 냉간 가공 최소화",
      "가공 후 응력 제거 열처리(PWHT) 또는 풀림(Annealing) 열처리 수행"
    ],
    "inspection_methods": [
      "Impact Testing (Charpy V-Notch, 충격 시험)",
      "Hardness Testing (경도 측정)"
    ],
    "image_url": ""
  },
  {
    "id": "embrittlement_475c",
    "name_ko": "475℃ 취성",
    "name_en": "475°C (885°F) Embrittlement",
    "api_571_section": "4.2.1",
    "summary": "높은 크롬(Cr)을 함유한 스테인리스강이 특정 온도 범위에 노출될 때, 미세조직 변화로 인해 충격 인성이 급격히 감소하고 경도가 증가하는 현상.",
    "description": "475℃ 취성은 크롬 함량이 약 13% 이상인 페라이트계, 마르텐사이트계, 듀플렉스 스테인리스강이 약 371℃ ~ 538℃ (600°F ~ 1000°F)의 온도 범위에 노출될 때 발생합니다. 이 온도에서 페라이트 조직 내에 크롬이 풍부한 알파-프라임(α') 상이 석출되면서 발생하며, 취성 효과는 475℃에서 가장 빠르고 심하게 나타납니다. 이로 인해 상온에서의 충격 인성이 크게 저하되어 취성 파괴의 위험이 높아집니다. 이 현상은 열처리를 통해 회복이 가능합니다.",
    "//--- 앱 필터링 로직에 사용될 핵심 데이터 ---//": "",
    "affected_materials": [
      {
        "category": "SS_400",
        "grades": [
          "400 Series Stainless Steels (Cr > 13%)",
          "405",
          "409",
          "410",
          "410S",
          "430",
          "446"
        ]
      },
      {
        "category": "SS_DUPLEX",
        "grades": [
          "Duplex Stainless Steels",
          "2205",
          "2304",
          "2507"
        ]
      },
      {
        "category": "SS_FERRITIC",
        "grades": [
          "Ferritic Stainless Steels"
        ]
      }
    ],
    "temperature_range_celsius": {
      "min": 371,
      "max": 538
    },
    "damage_morphology": [
      "LOSS_OF_TOUGHNESS",
      "MICROSTRUCTURAL_CHANGE"
    ],
    "crack_features": [
      "BRITTLE_FRACTURE",
      "CLEAVAGE"
    ],
    "//--- 상세 정보 표시용 데이터 ---//": "",
    "critical_factors": [
      "페라이트 상의 함량이 증가할 수록 민감도 상승",
      "재질의 크롬(Cr) 함량: 13% 이상에서 발생",
      "노출 온도: 371℃ ~ 538℃ 사이의 온도. 475℃에서 가장 민감함",
      "노출 시간: 해당 온도 범위에 노출되는 시간이 길수록 심화됨"
    ],
    "prevention_mitigation": [
      "해당 온도 범위에서의 장기간 운전을 피함",
      "탈취화 열처리: 600℃ 이상의 온도로 재가열 후 급랭하여 인성을 회복시킬 수 있음(Reversible)"
    ],
    "inspection_methods": [
      "Impact Testing (Charpy V-Notch, 충격 시험)",
      "Bend Testing (굽힘 시험)",
      "Hardness Testing (경도 측정)"
    ],
    "image_url": ""
  },
  {
    "id": "sigma_phase_embrittlement",
    "name_ko": "시그마 상 취성",
    "name_en": "Sigma Phase Embrittlement",
    "api_571_section": "4.2.13",
    "summary": "오스테나이트계 및 듀플렉스 스테인리스강이 고온에 노출될 때 시그마(σ)라는 단단하고 취약한 금속간 화합물이 형성되어 충격 인성이 감소하는 현상.",
    "description": "시그마 상은 특정 스테인리스강이 약 566℃ ~ 982℃ (1050°F ~ 1800°F)의 고온에 장기간 노출될 때 형성되는, 크롬(Cr)과 철(Fe)이 풍부한 금속간 화합물입니다. 이 시그마 상은 매우 단단하고 취약하여, 재료의 상온 충격 인성을 급격히 저하시키고 취성 파괴의 원인이 될 수 있습니다. 듀플렉스 스테인리스강이나 오스테나이트계 스테인리스강의 용접부와 같이 페라이트 조직이 존재하는 부위에서 더 빠르게 형성됩니다.",
    "//--- 앱 필터링 로직에 사용될 핵심 데이터 ---//": "",
    "affected_materials": [
      {
        "category": "SS_300",
        "grades": [
          "304",
          "310",
          "316",
          "321",
          "347"
        ]
      },
      {
        "category": "SS_DUPLEX",
        "grades": [
          "Duplex Stainless Steels"
        ]
      },
      {
        "category": "SS_400",
        "grades": [
          "430",
          "440"
        ]
      }
    ],
    "temperature_range_celsius": {
      "min": 566,
      "max": 982
    },
    "damage_morphology": [
      "LOSS_OF_TOUGHNESS",
      "MICROSTRUCTURAL_CHANGE"
    ],
    "crack_features": [
      "BRITTLE_FRACTURE"
    ],
    "//--- 상세 정보 표시용 데이터 ---//": "",
    "critical_factors": [
      "재질 조성: 크롬(Cr), 몰리브덴(Mo), 규소(Si) 함량이 높을수록 민감함",
      "노출 온도: 566℃ ~ 982℃ 사이의 온도에 장기 노출",
      "노출 시간: 해당 온도 범위에 노출되는 시간이 길수록 심화됨",
      "페라이트 함량: 듀플렉스강 또는 오스테나이트강 용접부의 페라이트 조직에서 빠르게 형성됨"
    ],
    "prevention_mitigation": [
      "해당 온도 범위에서의 장기간 운전을 피함",
      "용접 시 페라이트 함량 제어 (오스테나이트강의 경우)",
      "고용화 열처리(Solution Annealing) 후 급랭하여 시그마 상을 제거하고 인성을 회복시킬 수 있음(Reversible)"
    ],
    "inspection_methods": [
      "Impact Testing (Charpy V-Notch, 충격 시험)",
      "In-situ Metallography (현장 조직 검사, Replica)"
    ],
    "image_url": ""
  },
  {
    "id": "brittle_fracture",
    "name_ko": "취성 파괴",
    "name_en": "Brittle Fracture",
    "api_571_section": "4.2.3",
    "summary": "재료가 눈에 띄는 소성 변형 없이 균열이 빠르게 전파되어 갑작스럽게 파괴되는 현상으로, 주로 저온의 탄소강 및 저합금강에서 발생합니다.",
    "description": "취성 파괴는 재료가 연성-취성 천이 온도(DBTT) 이하의 저온에 있고, 균열과 같은 결함(Flaw)이 존재하며, 충분한 인장 응력이 가해질 때 발생합니다. 파괴가 매우 빠르게 진행되어 사전 감지가 거의 불가능하므로 예방이 매우 중요합니다. 파단면은 소성 변형의 흔적이 거의 없고, 결정 입자가 쪼개진 듯한 밝은 형태를 띠는 것이 특징입니다.",
    "//--- 앱 필터링 로직에 사용될 핵심 데이터 ---//": "",
    "affected_materials": [
      {
        "category": "CS",
        "grades": [
          "Carbon Steel"
        ]
      },
      {
        "category": "LOW_ALLOY",
        "grades": [
          "Low Alloy Steels"
        ]
      }
    ],
    "temperature_range_celsius": {
      "min": null,
      "max": 20
    },
    "damage_morphology": [
      "FRACTURE",
      "CRACKING"
    ],
    "crack_features": [
      "STRAIGHT",
      "CLEAVAGE",
      "NO_DEFORMATION"
    ],
    "//--- 상세 정보 표시용 데이터 ---//": "",
    "critical_factors": [
      "온도: 재료의 연성-취성 천이 온도(DBTT) 이하의 저온",
      "결함의 존재: 균열, 용접 불량 등 응력 집중을 유발하는 날카로운 결함",
      "높은 응력: 빠른 하중 속도(충격) 또는 높은 잔류 응력",
      "두꺼운 판 두께: 두꺼운 재료일수록 취성 파괴에 더 취약함"
    ],
    "prevention_mitigation": [
      "재질 선정: 저온 충격 인성이 보증된 재료 사용",
      "운전 관리: 설비의 최소 설계 금속 온도(MDMT) 이상에서 운전",
      "용접 관리: 고품질의 용접 및 적절한 용접 후 열처리(PWHT) 수행",
      "설계: 날카로운 노치와 같은 응력 집중부 최소화"
    ],
    "inspection_methods": [
      "UT/PAUT (결함 탐상)",
      "MT/PT (표면 균열 탐상)",
      "Impact Testing (Charpy V-Notch, 재료의 인성 평가)"
    ],
    "image_url": ""
  },
  {
    "id": "creep",
    "name_ko": "크리프 및 응력 파단",
    "name_en": "Creep and Stress Rupture",
    "api_571_section": "4.2.7",
    "summary": "고온에서 일정한 응력을 받는 재료가 시간의 경과에 따라 점차 변형되다가 결국 파단에 이르는 현상.",
    "description": "모든 금속은 자신의 용융점의 약 40% 이상에 해당하는 고온(Homologous Temperature)에서 응력을 받으면 크리프 손상을 입을 수 있습니다. 탄소강은 약 400℃부터, 저합금강 및 스테인리스강은 더 높은 온도에서 크리프가 문제됩니다. 초기에는 치수 변화(팽창, Bulging)가 나타나고, 장기적으로는 재료 내부에 미세한 공동(void)과 균열이 형성 및 결합되어 최종적으로 파단(Rupture)에 이르게 됩니다.",
    "//--- 앱 필터링 로직에 사용될 핵심 데이터 ---//": "",
    "affected_materials": [
      {
        "category": "CS",
        "grades": [
          "Carbon Steel"
        ]
      },
      {
        "category": "LOW_ALLOY",
        "grades": [
          "C-0.5Mo",
          "1.25Cr-0.5Mo",
          "2.25Cr-1Mo",
          "5Cr-0.5Mo",
          "9Cr-1Mo"
        ]
      },
      {
        "category": "SS_300",
        "grades": [
          "304",
          "316",
          "321",
          "347"
        ]
      },
      {
        "category": "NI_ALLOY",
        "grades": [
          "Nickel-based Alloys"
        ]
      }
    ],
    "temperature_range_celsius": {
      "min": 400,
      "max": null
    },
    "damage_morphology": [
      "DIMENSIONAL_CHANGE",
      "CRACKING",
      "FISSURING"
    ],
    "crack_features": [
      "MICRO_CRACKS",
      "INTERGRANULAR",
      "STRAIGHT"
    ],
    "//--- 상세 정보 표시용 데이터 ---//": "",
    "critical_factors": [
      "온도: 설계 온도를 초과하는 경우 수명이 급격히 감소",
      "응력: 설계 압력을 초과하는 경우 변형 및 파단 시간 단축",
      "시간: 고온, 고압에 노출되는 시간이 길수록 심화"
    ],
    "prevention_mitigation": [
      "설계 수명에 맞는 적절한 재질 선정",
      "운전 온도 및 압력을 설계 조건 이하로 엄격히 관리",
      "정기적인 설비 교체 또는 잔여 수명 평가"
    ],
    "inspection_methods": [
      "치수 측정 (Dimensional Measurement, e.g., Laser Scan, Strain Gages)",
      "In-situ Metallography (현장 조직 검사, Replica)",
      "Hardness Testing (경도 측정)"
    ],
    "image_url": ""
  },
  {
    "id": "thermal_fatigue",
    "name_ko": "열 피로",
    "name_en": "Thermal Fatigue",
    "api_571_section": "4.2.16",
    "summary": "급격한 온도 변화가 반복되면서 재료의 국부적인 팽창과 수축을 유발하여 발생하는 균열.",
    "description": "열 피로는 유체 온도의 급격한 변화나 다른 온도의 유체가 혼합되는 지점에서 발생합니다. 온도 변화로 인한 재료의 자유로운 팽창과 수축이 구속될 때 높은 열응력이 발생하며, 이러한 사이클이 반복되면서 응력이 누적되어 균열이 시작되고 진전됩니다. 균열은 보통 여러 개가 발생하며, 거북등껍질 같은 균열망(crazing) 형태를 띠기도 합니다.",
    "//--- 앱 필터링 로직에 사용될 핵심 데이터 ---//": "",
    "affected_materials": [
      {
        "category": "CS",
        "grades": [
          "Carbon Steel"
        ]
      },
      {
        "category": "LOW_ALLOY",
        "grades": [
          "Low Alloy Steels"
        ]
      },
      {
        "category": "SS_300",
        "grades": [
          "300 Series Stainless Steels"
        ]
      },
      {
        "category": "SS_400",
        "grades": [
          "400 Series Stainless Steels"
        ]
      },
      {
        "category": "SS_DUPLEX",
        "grades": [
          "Duplex Stainless Steels"
        ]
      },
      {
        "category": "NI_ALLOY",
        "grades": [
          "Nickel-based Alloys"
        ]
      }
    ],
    "temperature_range_celsius": {
      "min": null,
      "max": null
    },
    "damage_morphology": [
      "CRACKING"
    ],
    "crack_features": [
      "MULTIPLE",
      "CRAZING",
      "WIDE",
      "BRANCHING"
    ],
    "//--- 상세 정보 표시용 데이터 ---//": "",
    "critical_factors": [
      "온도 차이(ΔT): 온도 변화 폭이 클수록 손상 가능성 증가",
      "사이클 빈도: 온도 변화가 잦을수록 피로 누적이 빠름",
      "응력 집중부: 노즐, 용접부 등 기하학적 응력 집중부에 민감",
      "재료의 열팽창계수 및 열전도율"
    ],
    "prevention_mitigation": [
      "급격한 온도 변화 최소화 (운전 절차 개선)",
      "다른 온도의 유체 혼합 지점 설계 개선 (Injection Quill, Thermal Sleeve 등 사용)",
      "응력 집중 완화를 위한 설계 (블렌딩 그라인딩 등)"
    ],
    "inspection_methods": [
      "PT (액체 침투 탐상 검사)",
      "MT (자분 탐상 검사)",
      "PAUT (위상 배열 초음파 탐상 검사)"
    ],
    "image_url": ""
  },
  {
    "id": "overheating_short_term",
    "name_ko": "단기 과열 - 응력 파단",
    "name_en": "Short Term Overheating - Stress Rupture",
    "api_571_section": "4.2.12",
    "summary": "재료가 설계 온도를 훨씬 초과하는 고온에 노출되어 짧은 시간 내에 급격한 크리프 변형과 함께 파단되는 현상.",
    "description": "단기 과열은 주로 가열로나 보일러 튜브에서 운전 오류나 내부 코킹(Coking) 등으로 인해 금속 온도가 설계 기준을 크게 초과할 때 발생합니다. 이 높은 온도에서 재료의 강도가 급격히 저하되어, 내부 압력을 견디지 못하고 짧은 시간 안에 큰 변형(팽창, Bulging)을 동반하며 파단됩니다. 파단면은 연성 파괴의 특징인 '피쉬마우스(Fishmouth)' 형태를 띠며, 파단면의 두께가 얇아지는 것이 특징입니다.",
    "//--- 앱 필터링 로직에 사용될 핵심 데이터 ---//": "",
    "affected_materials": [
      {
        "category": "CS",
        "grades": [
          "Carbon Steel"
        ]
      },
      {
        "category": "LOW_ALLOY",
        "grades": [
          "Low Alloy Steels"
        ]
      },
      {
        "category": "SS_300",
        "grades": [
          "300 Series Stainless Steels"
        ]
      }
    ],
    "temperature_range_celsius": {
      "min": 650,
      "max": null
    },
    "damage_morphology": [
      "RUPTURE",
      "DIMENSIONAL_CHANGE",
      "BLISTERING"
    ],
    "crack_features": [
      "FISHMOUTH_RUPTURE",
      "DUCTILE",
      "THIN_LIPPED"
    ],
    "//--- 상세 정보 표시용 데이터 ---//": "",
    "critical_factors": [
      "온도: 설계 온도를 현저하게 초과하는 급격한 온도 상승",
      "응력: 내부 압력 등 높은 응력이 가해지는 상태",
      "원인: 유체 흐름 중단, 화염 충돌(Flame Impingement), 과도한 내부 스케일 또는 코크 형성"
    ],
    "prevention_mitigation": [
      "운전 절차 준수 및 온도, 유량의 철저한 모니터링",
      "버너(Burner) 관리 및 화염 충돌 방지",
      "튜브 내부의 정기적인 세정(Cleaning)을 통한 코크 및 스케일 제거"
    ],
    "inspection_methods": [
      "Visual Inspection (육안 검사: Bulging, Blistering 확인)",
      "Dimensional Measurement (치수 측정: 튜브 외경 팽창 확인)",
      "IR Thermography (적외선 열화상 검사: 국부 과열 지점 탐지)"
    ],
    "image_url": ""
  },
  {
    "id": "steam_blanketing",
    "name_ko": "스팀 블랭키팅",
    "name_en": "Steam Blanketing",
    "api_571_section": "4.3.4",
    "summary": "주로 수평 보일러 튜브에서 증기와 물이 분리되어 튜브 상부에 증기층이 형성되면서, 냉각 불량으로 인해 해당 부위가 과열되어 발생하는 손상.",
    "description": "스팀 블랭키팅은 수평 또는 경사진 보일러 튜브에서 유속이 느릴 때 발생합니다. 밀도 차이로 인해 증기(Steam)는 위로, 물(Water)은 아래로 흐르면서 튜브 상단에 증기층이 형성됩니다. 증기는 물보다 열전달 효율이 훨씬 낮기 때문에, 증기층이 덮고 있는 튜브 상단은 제대로 냉각되지 못하고 화염에 의해 급격히 과열됩니다. 이 과열은 결국 단기 과열-응력 파단(Short Term Overheating)이나 고온 부식으로 이어집니다. 손상은 주로 튜브의 10시~2시 방향에 국부적으로 발생합니다.",
    "//--- 앱 필터링 로직에 사용될 핵심 데이터 ---//": "",
    "affected_materials": [
      {
        "category": "CS",
        "grades": [
          "Carbon Steel"
        ]
      },
      {
        "category": "LOW_ALLOY",
        "grades": [
          "Low Alloy Steels"
        ]
      }
    ],
    "temperature_range_celsius": {
      "min": 600,
      "max": null
    },
    "damage_morphology": [
      "RUPTURE",
      "DIMENSIONAL_CHANGE",
      "THINNING_LOCAL",
      "BLISTERING"
    ],
    "crack_features": [
      "FISHMOUTH_RUPTURE",
      "DUCTILE",
      "THIN_LIPPED"
    ],
    "//--- 상세 정보 표시용 데이터 ---//": "",
    "critical_factors": [
      "설비 형태: 수평 또는 경사가 완만한 튜브",
      "운전 조건: 낮은 유속, 과도한 열 부하(Over-firing)",
      "열 전달 현상: 핵 비등 이탈(DNB, Departure from Nucleate Boiling)"
    ],
    "prevention_mitigation": [
      "보일러 설계 시 적절한 순환 유속 확보",
      "운전 중 적절한 수위 및 유량, 화염 관리",
      "정기적인 화학 세정을 통한 튜브 내부 스케일 제거"
    ],
    "inspection_methods": [
      "Visual Inspection (육안 검사: 튜브 상부의 팽창, 변색 확인)",
      "Dimensional Measurement (치수 측정: 튜브 상부 외경 측정)",
      "UT (초음파 두께 측정: 튜브 원주 방향으로 스캐닝하여 상부 감육 확인)",
      "Borescope (내시경 검사)"
    ],
    "image_url": ""
  },
  {
    "id": "dmw_cracking",
    "name_ko": "이종 금속 용접부 균열",
    "name_en": "Dissimilar Metal Weld (DMW) Cracking",
    "api_571_section": "4.2.9",
    "summary": "주로 페라이트강과 오스테나이트 스테인리스강을 용접한 부위에서, 두 금속의 서로 다른 열팽창계수 및 야금학적 특성으로 인해 발생하는 균열.",
    "description": "DMW 균열은 열팽창계수가 크게 다른 두 재질(예: 탄소강과 스테인리스강)을 용접했을 때 발생합니다. 온도 변화 시 팽창하고 수축하는 정도가 달라 용접부에 높은 응력이 발생합니다. 고온에서는 크리프 손상과 결합되어 페라이트강 쪽 열영향부(HAZ)에서 균열이 발생하며, 열 사이클이 잦은 경우에는 열 피로 균열이 발생할 수 있습니다. 일반적으로 니켈계 용가재를 사용하여 응력을 완화하지만, 여전히 공정 설비에서 가장 취약한 부위 중 하나입니다.",
    "//--- 앱 필터링 로직에 사용될 핵심 데이터 ---//": "",
    "affected_materials": [
      {
        "category": "CS",
        "grades": [
          "Carbon Steel (when welded to austenitic SS)"
        ]
      },
      {
        "category": "LOW_ALLOY",
        "grades": [
          "Low Alloy Steels (when welded to austenitic SS)"
        ]
      },
      {
        "category": "SS_300",
        "grades": [
          "300 Series Stainless Steels (when welded to ferritic steels)"
        ]
      }
    ],
    "temperature_range_celsius": {
      "min": 427,
      "max": null
    },
    "damage_morphology": [
      "CRACKING"
    ],
    "crack_features": [
      "CIRCUMFERENTIAL",
      "INTERGRANULAR",
      "NEAR_WELD"
    ],
    "//--- 상세 정보 표시용 데이터 ---//": "",
    "critical_factors": [
      "열팽창계수 차이: 페라이트강과 오스테나이트강의 현저한 차이",
      "운전 조건: 고온(크리프), 또는 잦은 온도 변화(열 피로)",
      "용접 설계 및 용가재 선정",
      "용접 후 열처리(PWHT)의 적절성"
    ],
    "prevention_mitigation": [
      "DMW 설계를 피하거나, 저온/저응력 부위로 위치 변경",
      "적절한 니켈계 용가재(Filler Metal) 선정",
      "용접 절차의 엄격한 관리"
    ],
    "inspection_methods": [
      "PAUT (위상 배열 초음파 탐상 검사)",
      "AUT (자동 초음파 탐상 검사)",
      "TOFD (회절 시간 측정법)"
    ],
    "image_url": ""
  },
  {
    "id": "thermal_shock",
    "name_ko": "열충격",
    "name_en": "Thermal Shock",
    "api_571_section": "4.2.16",
    "summary": "재료가 급격하고 순간적인 온도 변화에 노출될 때, 높은 열응력으로 인해 균열이 발생하는 현상.",
    "description": "열충격은 열 피로의 매우 심각한 형태로, 뜨거운 금속 표면에 차가운 액체(주로 물)가 닿는 등 거의 순간적인 온도 강하가 발생할 때 일어납니다. 이로 인해 표면에 높은 인장 응력이 발생하여 재료의 인장 강도를 초과하면 즉시 균열이 생깁니다. 균열은 주로 서로 교차하는 거미줄 또는 그물망 형태(Craze Cracking)를 띠는 것이 특징이며, 특히 두껍고 취약한 재료에서 심각한 손상을 유발할 수 있습니다.",
    "//--- 앱 필터링 로직에 사용될 핵심 데이터 ---//": "",
    "affected_materials": [
      {
        "category": "ALL",
        "grades": [
          "All Metals and Alloys"
        ]
      }
    ],
    "temperature_range_celsius": {
      "min": null,
      "max": null
    },
    "damage_morphology": [
      "CRACKING"
    ],
    "crack_features": [
      "CRAZING",
      "SPIDER_WEB",
      "MULTIPLE",
      "INTERSECTING"
    ],
    "//--- 상세 정보 표시용 데이터 ---//": "",
    "critical_factors": [
      "온도 변화율: 순간적인 대규모 온도 강하 (Quenching)",
      "재료 상태: 취성 재료 또는 연성-취성 천이 온도(DBTT) 이하에서 운전되는 재료",
      "재료 물성: 낮은 열전도율, 높은 열팽창계수",
      "두께: 두꺼운 단면일수록 취약함"
    ],
    "prevention_mitigation": [
      "운전 절차 개선을 통한 급격한 온도 변화 방지",
      "고온의 설비에 액체가 접촉하지 않도록 설계 및 배수 관리 철저",
      "Thermal Sleeve 등 열충격 완화 설계 적용"
    ],
    "inspection_methods": [
      "PT (액체 침투 탐상 검사)",
      "MT (자분 탐상 검사)",
      "Visual Inspection (육안 검사)"
    ],
    "image_url": ""
  },
  {
    "id": "erosion_corrosion",
    "name_ko": "부식/침식",
    "name_en": "Erosion/Erosion-Corrosion",
    "api_571_section": "4.2.11",
    "summary": "고속의 유체나 유체에 포함된 고체 입자에 의해 재료 표면이 기계적으로 마모(침식)되거나, 부식과 동시에 작용하여 손상이 가속화되는 현상.",
    "description": "침식은 고속의 유체 흐름에 의해 발생하는 순수한 기계적 마모 현상입니다. 부식/침식은 여기에 부식 작용이 더해진 것으로, 유체의 흐름이 재료 표면의 보호 피막(산화물 등)을 제거하면, 노출된 금속 표면이 빠르게 부식되고, 생성된 부식 생성물이 다시 유체에 의해 제거되는 과정이 반복되면서 손상이 매우 빠르게 진행됩니다. 손상은 주로 유속이 빠르고 흐름이 급격히 변하는 국부적인 영역에 집중됩니다.",
    "//--- 앱 필터링 로직에 사용될 핵심 데이터 ---//": "",
    "affected_materials": [
      {
        "category": "ALL",
        "grades": [
          "All Metals and Alloys"
        ]
      }
    ],
    "temperature_range_celsius": {
      "min": null,
      "max": null
    },
    "damage_morphology": [
      "THINNING_LOCAL",
      "PITTING",
      "GROOVING"
    ],
    "crack_features": [
      "GROOVES",
      "GULLIES",
      "WAVES",
      "SCOOPS",
      "HORSESHOE_PITS"
    ],
    "//--- 상세 정보 표시용 데이터 ---//": "",
    "critical_factors": [
      "유체 속도: 임계 유속 이상에서 손상이 급격히 증가",
      "난류: 배관 엘보우, T분기, 밸브 후단 등 난류가 심한 곳에서 집중 발생",
      "고체 입자: 유체 내 촉매, 모래 등 고체 입자 존재 시 침식 가속화",
      "유체의 부식성: 부식성이 강한 유체일수록 부식/침식 효과가 커짐"
    ],
    "prevention_mitigation": [
      "유속 감소 또는 배관 직경 확대를 통한 유속 관리",
      "배관 설계 시 곡률 반경을 크게 하여 난류 최소화",
      "상위 재질로 변경 (내침식성, 내식성이 우수한 재료 또는 Hardfacing 적용)",
      "유체 내 고체 입자 필터링"
    ],
    "inspection_methods": [
      "UT (초음파 두께 측정, 특히 스캐닝)",
      "RT (방사선 투과 검사, Profile RT)",
      "Visual Inspection (육안 검사, Borescope)"
    ],
    "image_url": ""
  },
  {
    "id": "cavitation",
    "name_ko": "캐비테이션 (공동 현상)",
    "name_en": "Cavitation",
    "api_571_section": "4.2.4",
    "summary": "액체의 압력이 국부적으로 증기압 이하로 떨어지면서 생성된 기포(Cavity)가, 다시 고압 영역으로 이동하여 급격히 붕괴할 때 발생하는 충격파로 인한 표면 손상.",
    "description": "캐비테이션은 펌프 임펠러나 컨트롤 밸브와 같이 유체의 속도가 급격히 변하는 곳에서 발생합니다. 속도가 빨라지면 압력이 낮아져 액체가 기화하며 수많은 미세 기포가 형성됩니다. 이 기포들이 다시 압력이 높은 영역으로 이동하면 순식간에 붕괴하면서 매우 높은 압력의 충격파를 발생시키고, 이 충격파가 반복적으로 금속 표면을 때리면서 손상을 일으킵니다. 손상 부위는 날카롭고 거친 구멍들이 모여 스펀지나 벌집 같은 형태를 띠는 것이 특징입니다.",
    "//--- 앱 필터링 로직에 사용될 핵심 데이터 ---//": "",
    "affected_materials": [
      {
        "category": "CS",
        "grades": [
          "Carbon Steel"
        ]
      },
      {
        "category": "LAS",
        "grades": [
          "Low Alloy Steel"
        ]
      },
      {
        "category": "SS_300",
        "grades": [
          "300 Series Stainless Steels"
        ]
      },
      {
        "category": "SS_400",
        "grades": [
          "400 Series Stainless Steels"
        ]
      },
      {
        "category": "CAST_IRON",
        "grades": [
          "Cast Irons"
        ]
      },
      {
        "category": "CU_ALLOY",
        "grades": [
          "Copper, Brass Alloys"
        ]
      },
      {
        "category": "NI_ALLOY",
        "grades": [
          "Nickel-based Alloys"
        ]
      }
    ],
    "temperature_range_celsius": {
      "min": null,
      "max": null
    },
    "damage_morphology": [
      "PITTING",
      "THINNING_LOCAL"
    ],
    "crack_features": [
      "SPONGY_SURFACE",
      "HONEYCOMBED",
      "ROUGH_PITS"
    ],
    "//--- 상세 정보 표시용 데이터 ---//": "",
    "critical_factors": [
      "유체 동역학: 국부 압력이 액체의 증기압 이하로 떨어지는 조건",
      "난류: 펌프, 컨트롤 밸브, 오리피스 등 난류가 심한 곳",
      "운전 조건: 펌프의 경우 유효흡입수두(NPSHa)가 필요흡입수두(NPSHr)보다 낮은 경우"
    ],
    "prevention_mitigation": [
      "설계 개선: 펌프 흡입 배관 압력 손실 최소화, Anti-cavitation trim 밸브 사용",
      "운전 조건 변경: 유량 변경, 펌프 회전 속도 조절",
      "재질 변경: 내 캐비테이션 특성이 우수한 재질(e.g., 스테인리스강, 스텔라이트)로 변경 또는 Hardfacing 적용"
    ],
    "inspection_methods": [
      "Visual Inspection (육안 검사)",
      "UT (초음파 두께 측정)",
      "PT (액체 침투 탐상 검사)"
    ],
    "image_url": ""
  },
  {
    "id": "mechanical_fatigue",
    "name_ko": "기계적 피로",
    "name_en": "Mechanical Fatigue",
    "api_571_section": "4.2.16",
    "summary": "재료가 항복 강도보다 낮은 반복적인 기계적 응력(하중)을 받아 균열이 시작되고 점차 성장하여 결국 파괴에 이르는 현상.",
    "description": "기계적 피로는 진동, 압력 변동, 기동/정지와 같은 사이클릭 하중에 의해 발생합니다. 손상은 1) 균열 발생, 2) 균열 성장, 3) 최종 파단 의 3단계로 진행됩니다. 파단면에는 균열이 성장한 흔적인 '비치 마크(Beachmarks)'가 조개껍데기처럼 보이는 것이 특징이며, 이는 피로 파괴의 명확한 증거입니다. 균열은 주로 용접부 토우(toe), 노즐 모서리와 같은 응력 집중부에서 시작됩니다.",
    "//--- 앱 필터링 로직에 사용될 핵심 데이터 ---//": "",
    "affected_materials": [
      {
        "category": "ALL",
        "grades": [
          "All Alloys"
        ]
      }
    ],
    "temperature_range_celsius": {
      "min": null,
      "max": null
    },
    "damage_morphology": [
      "CRACKING"
    ],
    "crack_features": [
      "BEACH_MARKS",
      "CLAMSHELL_MARKS",
      "SINGLE_CRACK",
      "NO_DEFORMATION"
    ],
    "//--- 상세 정보 표시용 데이터 ---//": "",
    "critical_factors": [
      "반복 응력: 응력의 범위(크기)와 반복 횟수가 가장 중요함 (S-N Curve)",
      "응력 집중: 노치, 용접부, 날카로운 모서리 등 응력이 집중되는 부위",
      "진동: 펌프, 압축기 등 회전기계에 연결된 배관의 진동"
    ],
    "prevention_mitigation": [
      "설계 개선: 응력 집중부 최소화 (부드러운 형상, 용접부 프로파일 개선)",
      "진동 원인 제거 또는 배관 지지(Support) 보강",
      "용접 품질 관리 및 용접부 토우 그라인딩(Toe Grinding) 등 후처리"
    ],
    "inspection_methods": [
      "PT (액체 침투 탐상 검사)",
      "MT (자분 탐상 검사)",
      "UT/PAUT (초음파 탐상 검사)",
      "Vibration Monitoring (진동 감시)"
    ],
    "image_url": ""
  },
  {
    "id": "vibration_induced_fatigue",
    "name_ko": "진동 유발 피로",
    "name_en": "Vibration-Induced Fatigue",
    "api_571_section": "4.2.17",
    "summary": "기계적 진동으로 인해 발생하는 고주기(High-cycle) 피로 파괴로, 주로 지지되지 않은 작은 구경의 분기 배관(Small-bore connection) 용접부에서 발생합니다.",
    "description": "진동 유발 피로는 펌프, 압축기와 같은 회전 기계나 유체의 와류(Vortex) 등으로 인해 발생하는 고주파, 저응력의 반복 하중이 원인입니다. 특히 큰 배관에 용접된 지지대(Bracing)가 없는 작은 배관(벤트, 드레인, 계기 라인 등)은 진동 에너지가 증폭되어 용접부 토우(toe)에서 균열이 시작되기 쉽습니다. 균열은 보통 용접부를 따라 원주 방향으로 전파되는 특징을 보입니다.",
    "//--- 앱 필터링 로직에 사용될 핵심 데이터 ---//": "",
    "affected_materials": [
      {
        "category": "ALL",
        "grades": [
          "All Materials"
        ]
      }
    ],
    "temperature_range_celsius": {
      "min": null,
      "max": null
    },
    "damage_morphology": [
      "CRACKING"
    ],
    "crack_features": [
      "AT_WELD_TOE",
      "CIRCUMFERENTIAL",
      "SINGLE_CRACK"
    ],
    "//--- 상세 정보 표시용 데이터 ---//": "",
    "critical_factors": [
      "진동원: 회전 기계, 유체 유동(특히 2상 유동), 맥동 흐름 등",
      "기하학적 형상: 지지되지 않은 작은 구경의 분기 배관(Small-bore connection)",
      "응력 집중: 분기 배관의 필렛 용접부"
    ],
    "prevention_mitigation": [
      "설계: 분기 배관에 대한 적절한 지지(Bracing, Gusset) 설계 및 설치",
      "진동의 근본 원인 제거 (회전 기계 밸런싱 등)",
      "용접부 프로파일 개선을 통해 응력 집중 완화"
    ],
    "inspection_methods": [
      "Visual Inspection (육안 검사)",
      "PT (액체 침투 탐상 검사)",
      "MT (자분 탐상 검사)"
    ],
    "image_url": ""
  },
  {
    "id": "refractory_degradation",
    "name_ko": "내화재 손상",
    "name_en": "Refractory Degradation",
    "api_571_section": "N/A",
    "summary": "고온 설비에 사용되는 내화재 라이닝이 열적, 기계적, 화학적 요인으로 인해 균열, 마모, 용융 등의 형태로 손상되는 현상.",
    "description": "내화재 손상은 단일 메커니즘이 아닌 여러 형태를 포함합니다. 주요 손상 형태로는 급격한 온도 변화로 인한 균열 및 표면 박리(Spalling), 고속의 유체나 입자에 의한 마모(Erosion), 공정 물질과의 화학 반응으로 인한 용융 손상(Slagging) 등이 있습니다. 이러한 손상은 내화재의 단열 성능을 저하시켜 설비의 외벽(Shell) 온도를 상승시키고, 심할 경우 외벽의 손상으로 이어질 수 있습니다.",
    "//--- 앱 필터링 로직에 사용될 핵심 데이터 ---//": "",
    "affected_materials": [
      {
        "category": "REFRACTORY",
        "grades": [
          "Refractory Linings",
          "Ceramics",
          "Firebrick",
          "Castables"
        ]
      }
    ],
    "temperature_range_celsius": {
      "min": null,
      "max": null
    },
    "damage_morphology": [
      "SPALLING",
      "CRACKING",
      "THINNING_LOCAL",
      "CORROSION",
      "LIFT-OFF"
    ],
    "crack_features": [
      "SURFACE_CRACKING",
      "FLAKING",
      "CHIPPING"
    ],
    "//--- 상세 정보 표시용 데이터 ---//": "",
    "critical_factors": [
      "과열: 내화재의 최고 사용 온도를 초과하는 운전",
      "열충격: 급격한 승온 및 냉각",
      "침식(Erosion): 고속의 분진 함유 가스에 의한 마모",
      "화학적 침식(Slagging): 공정 부산물(슬래그, 회)과의 화학 반응"
    ],
    "prevention_mitigation": [
      "공정 조건(온도, 화학 환경, 마모)에 맞는 적절한 내화재 선정",
      "설계 온도 및 승온/냉각 속도 등 운전 조건 준수",
      "제조사 지침에 따른 정확한 설치 및 건조(Dry-out) 절차 수행"
    ],
    "inspection_methods": [
      "Visual Inspection (육안 검사)",
      "IR Thermography (적외선 열화상 검사)"
    ],
    "image_url": ""
  },
  {
    "id": "reheat_cracking",
    "name_ko": "재열 균열 (응력 완화 균열)",
    "name_en": "Reheat Cracking (Stress Relief Cracking)",
    "api_571_section": "5.1.1.9",
    "summary": "특정 저합금강 및 스테인리스강의 용접부를 용접 후 열처리(PWHT)하거나 고온에서 운전할 때, 용접 열영향부(HAZ)에서 발생하는 결정입계 균열.",
    "description": "재열 균열은 용접으로 인해 발생한 높은 잔류 응력이 고온에서 완화(Relief)되는 과정에서 발생합니다. 특정 합금 원소(Cr, Mo, V, Nb, Ti)를 포함한 재질이 고온에 노출되면, 결정립 내부는 석출물에 의해 강화되는 반면 상대적으로 약한 결정립계에 응력이 집중됩니다. 이로 인해 결정립계가 서서히 벌어지면서 미세한 균열이 발생하고 성장하게 됩니다. 균열은 주로 용접 열영향부 중에서도 결정립이 가장 거친 영역(Coarse Grained HAZ)에서 발생합니다.",
    "//--- 앱 필터링 로직에 사용될 핵심 데이터 ---//": "",
    "affected_materials": [
      {
        "category": "LOW_ALLOY",
        "grades": [
          "Cr-Mo Steels (e.g., 1.25Cr-0.5Mo, 2.25Cr-1Mo)",
          "Cr-Mo-V Steels"
        ]
      },
      {
        "category": "SS_300",
        "grades": [
          "321 (Ti-stabilized)",
          "347 (Nb-stabilized)"
        ]
      },
      {
        "category": "NI_ALLOY",
        "grades": [
          "800H"
        ]
      }
    ],
    "temperature_range_celsius": {
      "min": 399,
      "max": null
    },
    "damage_morphology": [
      "CRACKING"
    ],
    "crack_features": [
      "INTERGRANULAR",
      "SURFACE_BREAKING",
      "EMBEDDED_CRACK"
    ],
    "//--- 상세 정보 표시용 데이터 ---//": "",
    "critical_factors": [
      "재질 조성: Cr, Mo, V, Nb, Ti 등 석출 경화 원소 포함",
      "미세 조직: 용접 열영향부의 조대한 결정립 조직",
      "높은 잔류 응력: 용접으로 인해 발생한 응력",
      "후열처리 온도: 특정 취화 온도 범위에서의 열처리 또는 운전",
      "단면 두께가 크고 구속력이 클 수록 증가"
    ],
    "prevention_mitigation": [
      "용접 입열량 제어를 통한 열영향부(HAZ) 미세화",
      "용접부 토우 그라인딩(Toe Grinding)으로 응력 집중 완화",
      "재질의 불순물 원소 관리",
      "다층 용접 시 템퍼 비드(Temper Bead) 기법 적용"
    ],
    "inspection_methods": [
      "PAUT (위상 배열 초음파 탐상 검사)",
      "PT/MT (PWHT 후에 표면으로 성장한 균열에 한해 적용 가능)"
    ],
    "image_url": ""
  },
  {
    "id": "oxygen_enhanced_combustion",
    "name_ko": "산소 가스에 의한 점화 및 연소",
    "name_en": "Gaseous Oxygen-Enhanced Ignition and Combustion",
    "api_571_section": "N/A",
    "summary": "금속 또는 비금속 재료가 산소가 풍부한 가스 환경에서 자발적으로 점화되거나 연소하여 화재나 폭발을 일으키는 현상.",
    "description": "산소가 풍부한 환경에서는 금속 및 비금속 부품의 발화 및 연소가 촉진될 수 있으며, 이는 화재 및 폭발로 이어질 수 있습니다.",
    "//--- 앱 필터링 로직에 사용될 핵심 데이터 ---//": "",
    "affected_materials": [
      {
        "category": "CS",
        "grades": [
          "Carbon Steel"
        ]
      },
      {
        "category": "TI_ALLOY",
        "grades": [
          "Titanium Alloys"
        ]
      },
      {
        "category": "SS_300",
        "grades": [
          "300 Series Stainless Steels"
        ]
      },
      {
        "category": "CU_ALLOY",
        "grades": [
          "Copper Alloys"
        ]
      },
      {
        "category": "PLASTICS_RUBBER",
        "grades": [
          "Plastics, Rubbers"
        ]
      },
      {
        "category": "HYDROCARBON_LUBRICANTS",
        "grades": [
          "Hydrocarbon Lubricants"
        ]
      }
    ],
    "temperature_range_celsius": {
      "min": null,
      "max": null
    },
    "damage_morphology": [
      "COMBUSTION",
      "FIRE_DAMAGE",
      "GLOWING",
      "HEAT_TINT"
    ],
    "crack_features": [],
    "//--- 상세 정보 표시용 데이터 ---//": "",
    "critical_factors": [
      "압력, 산소 농도, 유속, 부품 두께",
      "온도, 설계 및 배관 구성",
      "밸브, 레귤레이터 등 유속이 급변하는 충돌(Impingement) 영역이 취약함",
      "비금속(밸브 시트 등)은 금속보다 쉽게 발화될 수 있음",
      "외부 열 손상은 내부 화재의 강력한 징후가 될 수 있음"
    ],
    "prevention_mitigation": [
      "시스템 청결 유지",
      "권장 유속 한계 내에서 운전",
      "산소와 호환되는 윤활유만 사용",
      "공칭 직경 30m/sec 이상의 유속을 피할 것 (가스 산소 기준)"
    ],
    "inspection_methods": [
      "Visual Inspection (외부 열 손상, 밸브 오작동 등 미세 화재의 징후 확인)"
    ],
    "image_url": ""
  },
  {
    "id": "galvanic_corrosion",
    "name_ko": "갈바닉 부식 (이종 금속 부식)",
    "name_en": "Galvanic Corrosion",
    "api_571_section": "4.3.1",
    "summary": "서로 다른 두 금속이 전해질 속에서 접촉할 때, 더 활성이 큰(less noble) 금속이 우선적으로 부식되는 현상.",
    "description": "갈바닉 부식은 서로 다른 금속이 습기나 수용액과 같은 적절한 전해질 환경에서 전기적으로 연결될 때 발생합니다. 두 금속 사이에 전위차가 생겨 갈바닉 셀이 형성되고, 상대적으로 덜 귀한(less noble) 금속이 양극(anode)이 되어 부식되고, 더 귀한(noble) 금속이 음극(cathode)이 되어 보호됩니다. 갈바닉 계열(Galvanic series)에서 두 금속의 위치가 멀리 떨어져 있을수록 부식의 구동력은 더 커집니다.",
    "//--- 앱 필터링 로직에 사용될 핵심 데이터 ---//": "",
    "affected_materials": [
      {
        "category": "ALL_METALS",
        "grades": [
          "All metals except most noble metals"
        ]
      }
    ],
    "temperature_range_celsius": {
      "min": null,
      "max": null
    },
    "damage_morphology": [
      "THINNING_GENERAL",
      "THINNING_LOCAL",
      "PITTING",
      "GROOVING"
    ],
    "crack_features": [],
    "//--- 상세 정보 표시용 데이터 ---//": "",
    "critical_factors": [
      "필수 3요소: 1) 전해질, 2) 서로 다른 두 금속, 3) 전기적 연결",
      "갈바닉 계열에서의 전위차",
      "전해질의 전도도",
      "음극-양극 면적비"
    ],
    "prevention_mitigation": [
      "재질 조합 개선: 갈바닉 계열에서 서로 가까운 금속을 사용",
      "외부 코팅 또는 페인팅 적용 (단, 귀한 금속만 코팅하는 것은 피해야 함)",
      "전기적 절연 (절연 가스켓, 와셔 사용)",
      "음극 방식을 통한 보호"
    ],
    "inspection_methods": [
      "Visual Inspection (육안 검사)",
      "UT (초음파 두께 측정)"
    ],
    "image_url": ""
  },
  {
    "id": "atmospheric_corrosion",
    "name_ko": "대기 부식",
    "name_en": "Atmospheric Corrosion",
    "api_571_section": "4.3.2",
    "summary": "대기 중의 습기, 산소 및 오염 물질과의 접촉으로 인해 금속 표면에 발생하는 부식.",
    "description": "대기 부식은 금속 표면이 대기 중의 습기와 접촉할 때 발생합니다. 해안 지역(염분), 산업 지역(오염 물질)과 같이 습하고 오염된 환경일수록 부식 속도가 빨라집니다. 온도가 상승하면 부식 속도가 증가하며, 탄화수소에 오염된 환경에서는 약 121℃ 이하에서 발생할 수 있습니다. 보온재 하부 부식(CUI)도 대기 부식의 한 형태입니다.",
    "//--- 앱 필터링 로직에 사용될 핵심 데이터 ---//": "",
    "affected_materials": [
      {
        "category": "CS",
        "grades": [
          "Carbon Steel"
        ]
      },
      {
        "category": "LOW_ALLOY",
        "grades": [
          "Low Alloy Steels"
        ]
      },
      {
        "category": "CU_ALLOY",
        "grades": [
          "Copper Alloys"
        ]
      },
      {
        "category": "AL_ALLOY",
        "grades": [
          "Aluminum Alloys"
        ]
      }
    ],
    "temperature_range_celsius": {
      "min": null,
      "max": 121
    },
    "damage_morphology": [
      "THINNING_GENERAL",
      "PITTING",
      "THINNING_LOCAL"
    ],
    "crack_features": [],
    "//--- 상세 정보 표시용 데이터 ---//": "",
    "critical_factors": [
      "물리적 위치: 산업, 해안 지역 등 습기가 많은 환경",
      "설계 온도, 존재 압력, 습기, 페인트 상태",
      "염분, 먼지, 이종 금속 접촉",
      "건조한 환경에서는 부식이 거의 발생하지 않음"
    ],
    "prevention_mitigation": [
      "표면 처리 및 적절한 코팅(페인팅) 적용",
      "재질 변경 (내식성 재료 사용)"
    ],
    "inspection_methods": [
      "Visual Inspection (육안 검사)",
      "UT (초음파 두께 측정)"
    ],
    "image_url": ""
  },
  {
    "id": "cui",
    "name_ko": "보온재 하부 부식",
    "name_en": "Corrosion Under Insulation (CUI)",
    "api_571_section": "4.3.3",
    "summary": "보온재 내부에 수분이 유입되어 배관, 압력용기 및 구조물의 금속 표면에서 발생하는 부식.",
    "description": "보온재 하부 부식(CUI)은 보온재 안으로 물이나 습기가 침투하여 장시간 마르지 않고 갇혀있을 때 발생하는 매우 심각한 국부 부식 현상입니다. 부식이 보온재에 가려져 있어 외부에서 육안으로 발견하기 어렵기 때문에, 발견되었을 때는 이미 심각한 손상으로 진행된 경우가 많습니다. 특히 금속 온도가 물의 끓는점 부근인 100℃ ~ 121℃ 사이에서 가장 심하게 발생합니다.",
    "//--- 앱 필터링 로직에 사용될 핵심 데이터 ---//": "",
    "affected_materials": [
      {
        "category": "CS",
        "grades": [
          "Carbon Steel"
        ]
      },
      {
        "category": "LOW_ALLOY",
        "grades": [
          "Low Alloy Steels"
        ]
      },
      {
        "category": "SS_300",
        "grades": [
          "300 Series Stainless Steels"
        ]
      },
      {
        "category": "SS_DUPLEX",
        "grades": [
          "Duplex Stainless Steels"
        ]
      }
    ],
    "temperature_range_celsius": {
      "min": -12,
      "max": 175
    },
    "damage_morphology": [
      "PITTING",
      "THINNING_LOCAL",
      "CARBUNCLE"
    ],
    "crack_features": [
      "LOCALIZED_PITTING"
    ],
    "//--- 상세 정보 표시용 데이터 ---//": "",
    "critical_factors": [
      "보온 시스템의 설계 및 시공 상태 (방습층, 실링 등)",
      "보온재 종류, 운전 온도, 주변 환경",
      "플랜지, 지지대(Support) 등 습기가 침투하기 쉬운 지점",
      "대기 부식, 산화, 염화물 응력부식균열(Chloride SCC)과 연관됨"
    ],
    "prevention_mitigation": [
      "적절한 코팅(페인팅) 및 방습층(Vapor barrier) 시공",
      "보온재 실링(Sealing) 상태 유지",
      "습기 유입 방지 설계 (침투 지점 최소화)"
    ],
    "inspection_methods": [
      "Visual Inspection (보온재 해체 후 직접 검사)",
      "UT (초음파 두께 측정)",
      "Profile RT (방사선 투과 검사)",
      "Neutron Backscatter (중성자 후방 산란법)",
      "Guided Wave UT (유도 초음파 검사)",
      "IR Thermography (적외선 열화상 검사 - 젖은 보온재 탐지)"
    ],
    "image_url": ""
  },
  {
    "id": "cooling_water_corrosion",
    "name_ko": "냉각수 부식",
    "name_en": "Cooling Water Corrosion",
    "api_571_section": "4.3.5",
    "summary": "냉각수에 용해된 염, 가스, 유기 화합물 또는 미생물 활동으로 인해 발생하는 설비의 부식.",
    "description": "냉각수 부식은 물에 용해된 각종 물질과 미생물의 활동이 복합적으로 작용하여 발생하는 손상입니다. 물의 종류(담수, 해수, 기수), 온도, 유속 등 여러 요인에 의해 일반 부식, 공식(Pitting), 미생물 부식(MIC), 응력부식균 new cracking(SCC) 등 다양한 형태의 손상이 발생할 수 있습니다. 유속이 설계 기준보다 낮을 경우 스케일이나 파울링이 발생하기 쉽습니다.",
    "//--- 앱 필-터링 로직에 사용될 핵심 데이터 ---//": "",
    "affected_materials": [
      {
        "category": "CS",
        "grades": [
          "Carbon Steel"
        ]
      },
      {
        "category": "SS_ALL",
        "grades": [
          "All grades of stainless steel"
        ]
      },
      {
        "category": "CU_ALLOY",
        "grades": [
          "Copper Alloys"
        ]
      },
      {
        "category": "AL_ALLOY",
        "grades": [
          "Aluminum Alloys"
        ]
      },
      {
        "category": "TI_ALLOY",
        "grades": [
          "Titanium Alloys"
        ]
      },
      {
        "category": "NI_ALLOY",
        "grades": [
          "Nickel-based Alloys"
        ]
      }
    ],
    "temperature_range_celsius": {
      "min": 60,
      "max": null
    },
    "damage_morphology": [
      "PITTING",
      "THINNING_GENERAL",
      "CRACKING",
      "FOULING"
    ],
    "crack_features": [
      "MIC",
      "SCC"
    ],
    "//--- 상세 정보 표시용 데이터 ---//": "",
    "critical_factors": [
